Repository: vsubhashini/ee380l-ghosh-project

This project seeks to analyse patent data to track knowledge spillovers in the field of solar innovation. Going beyond citations, this work proposes to use topic modeling and data mining to capture linguistic features and patterns to track spillovers. We use topic modeling to map patents to probability distributions over real world categories/topics (created automatically based on natural language features). This distribution represents a hidden thematic structure which is used to identify patents relevant to a set of keywords. Further, data mining techniques are used to classify the relevant patents into categories of interest, such as technology areas. Correlating the topic model based classification with patent filing years we show that some technology areas appear to be converging in recent years.

File: data/patents/full10kList/dateuniqallPats/4392451.txt
Apparatus for forming thin-film, large area solar cells having a relatively high light-to-electrical energy conversion efficiency and characterized in that the cell comprises a p-n-type heterojunction formed of: (i) a first semiconductor layer comprising a photovoltaic active material selected from the class of I-III-VI.sub.2 chalcopyrite ternary materials which is vacuum deposited in a thin "composition-graded" layer ranging from on the order of about 2.5 microns to about 5.0 microns (.congruent.2.5 .mu.m to .congruent.5.0 .mu.m) and wherein the lower region of the photovoltaic active material preferably comprises a low resistivity region of p-type semiconductor material having a superimposed region of relatively high resistivity, transient n-type semiconductor material defining a transient p-n homojunction; and (ii), a second semiconductor layer comprising a low resistivity n-type semiconductor material wherein interdiffusion (a) between the elemental constituents of the two discrete juxtaposed regions of the first semiconductor layer defining a transient p-n homojunction layer, and (b) between the transient n-type material in the first semiconductor layer and the second n-type semiconductor layer, causes the transient n-type material in the first semiconductor layer to evolve into p-type material, thereby defining a thin layer heterojunction device characterized by the absence of voids, vacancies and nodules which tend to reduce the energy conversion efficiency of the system.
Claims What is claimed is: 1. Apparatus for forming a photovoltaic light-to-electrical energy transducer of the type comprising a thin-film, A-B-type heterojunction formed on a substrate from a first ternary semiconductor material and a second semiconductor material, comprising, in combination: (a) first means for forming a low-resistivity base metal contact on the substrate; (b) second means for forming a transient A-B-type, thin-film homojunction on the base metal contact by simultaneous elemental evaporation of the constituent elements of the ternary semiconductor material, said second means including: (i) means for monitoring the ratio of two of the constituent metallic elements of the ternary semiconductor material being evaporatively formed on the base metal contact; (ii) means for establishing an initial ratio of the two constituent metallic elements being monitored so that the evaporation stream of elements being deposited on the base metal contact is slightly enriched by a slight excess of one metallic elemental constituent as compared to the stoichiometric condition of the ternary semiconductor material so as to permit formation of a first region of low resistivity semiconductor material on the base metal contact; and, (iii) means for adjusting the ratio of the two constituent elements being monitored during simultaneous elemental evaporation thereof so that the evaporative stream of elements being deposited on the first region of low resistivity semiconductor material contains a slight deficiency of the one metallic elemental constituent as compared to the stoichiometric condition of the ternary semiconductor material so as to permit formation of a second region of relatively high-resistivity transient semiconductor material on the first region of low resistivity semiconductor material, thereby forming a transient A-B-type homojunction; and, (c) third means for forming a low resistivity, thin-film layer of said second semiconductor material on the transient A-B-type homojunction with such layer in face-to-face contact with the second region of the transient homojunction and having a p-type or n-type state corresponding to the transient state of the high resistivity region; so that upon elemental interdiffusion of the elemental constituents formed on the substrate by said second and third means, the second region of relatively high resistivity transient semiconductor material is permitted to evolve into a relatively high resistivity region of semiconductor material having a p-type or n-type state corresponding to the state of the first region of low resistivity semiconductor material to thereby form a thin-film, A-B-type, heterojunction. 2. Apparatus as set forth in claim 1 wherein means are provided for maintaining the substrate temperature within said apparatus at a range of about 350.degree. C. to 500.degree. C. during simultaneous elemental evaporation of the ternary semiconductor material. 3. Apparatus as set forth in claim 1 wherein means are provided for maintaining the substrate temperature within said apparatus at a temperature level on the order of 350.degree. C. during formation of all of the first region of low resistivity semiconductor material and a portion only of formation of the second region of high resistivity transient semiconductor material, and for thereafter increasing the temperature level during the balance of the simultaneous elemental evaporation process for the second region to on the order of 450.degree. C. .+-..congruent.25.degree. C. but less than 500.degree. C. 4. Apparatus as set forth in claims 1, 2 or 3 wherein means are provided for maintaining the pressure within said apparatus at 3-8.times.10.sup.-6 torr. during simultaneous elemental evaporation of the ternary semiconductor material. 5. Apparatus as set forth in claim 1, 2 or 3 wherein means are provided for maintaining the substrate temperature within the range of about 150.degree. C. to about 200.degree. C. during deposition of the second semiconductor material by said third means. 6. Apparatus as set forth in claims 1, 2 or 3 further characterized in that said apparatus includes a planetary-type deposition fixture having a plurality of planets, means for mounting the substrates in said planets, and means for simultaneously rotating said planets about first and second axes so as to minimize deposition nonuniformities on the substrates. 7. Apparatus as set forth in claims 1, 2 or 3 further characterized in that said apparatus comprises a continuous in-line apparatus having a plurality of serially located process zones including a first zone wherein said first means is operative to form the low-resistivity base metal contact on the substrate, a second zone wherein said second means is operative to evaporate the constituent elements of the ternary semiconductor material on the base metal contact, a third zone wherein said third means is operative to form the low-resistivity thin-film layer of said second semiconductor material on the homojunction deposited by said second means, a fourth zone including means for applying a contact grid on the thin-film layer of said second semiconductor material, and a fifth zone including means for depositing an SiO.sub.x layer on the contact grid, and conveyor means for transporting substrates successively through said first, second, third, fourth and fifth zones.

File: data/patents/full10kList/dateuniqallPats/4413617.txt
A frame for supporting a parallel array of a plurality of tubular glass solar energy collectors. A transverse manifold, which extends perpendicularly to all the collector tubes, supports one end of each tube and serves also to direct the flow of the heat transfer fluid through the tubes. The manifold is secured to brackets which in turn are secured to longitudinal structural members. A rigid transverse support member is secured to the ends of the longitudinal structural members and mounts the other end of each tube, permitting preassembly of the glass tubes in the frame and installation on a roof as a module. Tension rods between the brackets and the transverse support member prestress the frame and add rigidity.
Claims What is claimed is: 1. A frame for mounting solar collector tubes in a parallel array, the solar collector tubes having fluid inlet and outlet openings in only one end, comprising at least two elongated, parallel girder elements rigidly connected at their one ends by a rigid transverse tube support member, said girder elements being parallel to the desired alignment of the solar collector tubes, a manifold disposed transversely to said longitudinal girder elements, vertical brackets in said manifold secured to said girder elements, inlet and outlet fluid conduits supported by said vertical brackets, means in said manifold for respectively sealingly mounting the open ends of the solar collector tubes in fluid communication with said inlet and outlet conduits, means in said tube support member for supporting the other ends of the solar collector tubes, and a frame rigidifying tie rod disposed in parallel relationship to each girder element, means for securing one end of each said tie rod to said tube support member, means for securing the other end of each tie rod to said vertical bracket, at least one of said securing means being threadably adjustable, thereby permitting a selected degree of tensile stress to be imposed on said tie rods to rigidify the frame during handling and installation. 2. The apparatus of claim 1 plus a plurality of said solar collector tubes mounted in said frame prior to roof installation, thereby providing a solar collector module for unitary installation. 3. The apparatus of claim 1 or 2 wherein said means for securing said tie rod to said vertical bracket comprises a second bracket detachably secured to said vertical bracket. 4. The apparatus of claim 1 or 2 wherein said means for securing said tie rods to said vertical brackets comprises a generally horizontally disposed bracket having a vertically disposed end flange apertured to receive said tie rod, and flange means formed on each said vertical bracket for securing said horizontal bracket thereto.

File: data/patents/full10kList/dateuniqallPats/5439533.txt
An object of the present invention is to provide a photovoltaic device and a method of producing the photovoltaic device which can prevent recombination of photo-excited carriers and which permits increases in the open circuit voltage and the carrier range. The photovoltaic device of the present invention has a laminate structure composed of at least a p-type layer of a silicon non-single crystal semiconductor, a photoactive layer having a plurality of i-type layers, and an n-type layer. The photoactive layer has a laminate structure composed of a first i-type layer deposited on the side of the n-type layer by a microwave plasma CVD process, and a second i-type layer deposited on the side of said the p-type layer by an RF plasma CVD process. The first i-type layer deposited by the microwave plasma CVD process contains at least silicon and carbon atoms, and has a minimum band gap between the center thereof and the p-type layer, and the second i-type layer deposited by the RF plasma CVD process contains at least silicon atoms and has a thickness of 30 nm or less.
Claims What is claimed is: 1. A photovoltaic device comprising a p-type semiconductor region, an i-type non-single crystal semiconductor region, and an n-type semiconductor region, wherein said i-type non-single crystal semiconductor region comprises a first i-type semiconductor region containing silicon and carbon atoms on the side of said n-type semiconductor region, said first region having a minimum energy band gap between the center thereof and said p-type region, and a second i-type semiconductor region containing silicon atoms and having a thickness of 30 nm or less on the side of said p-region. 2. A photovoltaic device according to claim 1, wherein said first i-type region has a region with a maximum band gap between the center thereof and at least one of said p-type region and said n-type region, and the first i-type region with the maximum band gap has a thickness of 1 to 30 nm. 3. A photovoltaic device according to claim 1, wherein said first i-type region and/or said second i-type region contain(s) both a valence electron controlling agent as a donor and a valence electron controlling agent as an acceptor. 4. A photovoltaic device according to claim 3, wherein said valence electron controlling agent as a donor is an element in Group III of the Periodic Table, and said valence electron controlling agent as an acceptor is an element in Group V of the Periodic Table. 5. A photovoltaic device according to claim 3, wherein said valence electron controlling agents are distributed in a changing amount in said first i-type region and/or said second i-type region. 6. A photovoltaic device according to claim 1, wherein the content of hydrogen atoms contained in said first i-type region changes in accordance with the content of silicon atoms in said first i-type region. 7. A photovoltaic device according to claim 1, wherein said first i-type region and/or said second i-type region contains oxygen and/or nitrogen atoms. 8. A photovoltaic device according to claim 1, wherein at least one of said p-type region and said n-type region has a laminate structure comprising a layer containing, as a main component, at least one element in Group III and/or V of the Periodic Table, and a layer containing a valence electron controlling agent and silicon atoms as a main component. 9. A photovoltaic device comprising a laminate of at least a p-type layer comprising a silicon non-single crystal semiconductor, a photoactive layer comprising a plurality of i-type layers, and an n-type layer, wherein said photoactive layer has a laminate structure comprising at least a first i-type layer deposited on the side of said n-type layer by a microwave plasma CVD process, and a second i-type layer deposited on the side of said p-type layer by a RF plasma CVD process, said first i-type layer deposited by said microwave plasma CVD process contains at least silicon and carbon atoms, and has a minimum band gap between the center thereof and said p-type layer, and said second i-type layer deposited by said RF plasma CVD process contains at least silicon atoms and has a thickness of 30 nm or less. 10. A photovoltaic device according to claim 9, wherein said first i-type layer deposited by said microwave plasma CVD process has a region with a maximum band gap between the center thereof and at least one of said p-type layer and said n-type layer, and the region with the maximum band gap has a thickness of 1 to 30 nm. 11. A photovoltaic device according to claim 9, wherein said first i-type layer deposited by said microwave plasma CVD process and/or said second i-type layer deposited by said RF plasma CVD process contains both a valence electron controlling agent as a donor and a valence electron controlling agent as an acceptor. 12. A photovoltaic device according to claim 11, wherein said valence electron controlling agent as a donor is an element in Group III of the Periodic Table, and said valence electron controlling agent as an acceptor is an element in Group V of the Periodic Table. 13. A photovoltaic device according to claim 11, wherein said valence electron controlling agents are distributed in a changing amount in said first i-type layer deposited by said microwave plasma CVD process and/or said second i-type layer deposited by said RF plasma CVD process. 14. A photovoltaic device according to claim 9, wherein the content of hydrogen atoms contained in said first i-type layer deposited by said microwave CVD process changes in accordance with the content of silicon atoms. 15. A photovoltaic device according to claim 9, wherein said first i-type layer deposited by said microwave plasma CVD process and/or said second i-type layer deposited by said RF plasma CVD process contains oxygen and/or nitrogen atoms. 16. A photovoltaic device according to claim 9, wherein at least one of-said p-type layer and said n-type layer has a laminate structure comprising a layer containing, as a main component, at least one element in Group III and/or V of the Periodic Table, and a layer containing a valence electron controlling agent and silicon atoms as a main component. 17. A method of producing a photovoltaic device comprising a p-type layer comprising, in the recited order, at least a silicon non-single crystal semiconductor, a photoactive layer comprising a plurality of i-type layers, and an n-type layer, said method comprising: depositing a first i-type layer of said photoactive layer on the side of said of said n-type layer by a microwave plasma CVD process in which microwave energy less than that required for 100% decomposition of raw material gases containing at least a silicon-containing gas and a carbon-containing gas, and RF energy greater than the microwave energy are simultaneously applied to said raw material gases under a pressure of 50 mTorr or less while varying the ratio of flow rates of said raw material gases so that a minimum band gap is formed at a position between the center of said first i-type layer and said p-type layer; and depositing a second i-type layer to a thickness of 30 nm or less on the side of said p-type layer by a RF plasma CVD process using raw material gases containing at least a silicon-containing gas at a deposition rate of 2 nm/sec or less. 18. A method of producing a photovoltaic device according to claim 17, wherein in said microwave plasma CVD process, the silicon-containing gas and carbon-containing gas are mixed at a distance of 5 m or less from the chamber where deposition occurs. 19. A generating system comprising: a photovoltaic device comprising a p-type semiconductor region, an i-type non-single crystal semiconductor region, and an n-type semiconductor region, wherein said i-type non-single crystal semiconductor region comprises a first i-type semiconductor region containing silicon and carbon atoms on the side of said n-type region, said first region having a minimum energy band gap between the center thereof and said p-type region, and a second i-type semiconductor region containing at least silicon atoms and having a thickness of 30 nm or less; a storage battery for storing electric power supplied from said photovoltaic device and/or supplying electric power to an external load; and a control system for monitoring the voltage and/or current of said photovoltaic device to control the electric power supplied to said storage battery and/or said external load from said photovoltaic device. 20. A generating system according to claim 19, wherein said first i-type region has a region with a maximum band gap between the center thereof and at least one of said p-type region and said n-type region, and the first i-type region with the maximum band gap has a thickness of 1 to 30 nm. 21. A generating system according to claim 19, wherein said first i-type region and/or said second i-type region contain(s) both a valence electron controlling agent as a donor and a valence electron controlling agent as an acceptor. 22. A generating system according to claim 21, wherein said valence electron controlling agent as a donor is an element in Group III of the Periodic Table, and said valence electron controlling agent as an acceptor is an element in Group V of the Periodic Table. 23. A generating system according to claim 21, wherein said valence electron controlling agents are distributed in a changing amount in said first i-type region and/or said second i-type region. 24. A generating system according to claim 19, wherein the content of hydrogen atoms contained in said first i-type region changes in accordance with the content of silicon atoms in said first i-type region. 25. A generating system according to claim 19, wherein said first i-type region and/or said second i-type region contains oxygen and/or nitrogen atoms. 26. A generating system according to claim 19, wherein at least one of said p-type region and said n-type region has a laminate structure comprising a layer containing, as a main component, at least one element in Group III and/or V of the Periodic Table, and a layer containing a valence electron controlling agent and silicon atoms as a main component. 27. A photovoltaic device comprising a p-type semiconductor region, an i-type non-single crystal semiconductor region, and an n-type semiconductor region, wherein said i-type non-single crystal semiconductor region comprises a first i-type semiconductor region containing silicon and carbon atoms on the side of said n-type semiconductor region, said first region having a minimum energy band gap between the center thereof and said p-type region, and a second i-type semiconductor region containing silicon atoms on the side of said p region. 28. A photovoltaic device according to claim 27, wherein said first i-type region is thicker than said second i-type region. 29. A photovoltaic device according to claim 27, wherein the content of hydrogen atoms contained in said first i-type region changes in accordance with the content of silicon atoms in said first i-type region. 30. A photovoltaic device according to claim 27, wherein said first i-type region and/or said second i-type region contains oxygen and/or-nitrogen atoms. 31. A photovoltaic device according to claim 27, wherein at least one of said p-type region and said n-type region has a laminate structure comprising a layer containing as a main component, at least one element in Group III and/or V of the Periodic Table, and a layer containing a valence electron controlling agent and silicon atoms as a main component. 32. A photovoltaic device according to claim 27, wherein said first i-type region has a region with a maximum band gap between the center thereof and at least one of said p-type region and said n-type region, and the first i-type region with the maximum band gap has a thickness of 1 to 30 nm. 33. A photovoltaic device according to claim 27, wherein said first i-type region and/or said second i-type region contain(s) both a valence electron controlling agent as a donor and a valence electron controlling agent as an acceptor. 34. A photovoltaic device according to claim 33, wherein said valence electron controlling agent as a donor is an element in Group III of the Periodic Table, and said valence electron controlling agent as an acceptor is an element in Group V of the Periodic Table. 35. A photovoltaic device according to claim 33, wherein said valence electron controlling agents are distributed in a changing amount in said first i-type region and/or said second i-type region. 36. A generating system comprising: a photovoltaic device comprising a p-type semiconductor region, an i-type non-single crystal semiconductor region, and an n-type semiconductor region, wherein said i-type non-single crystal semiconductor region comprises a first i-type semiconductor region containing silicon and carbon atoms on the side of said n-type region, said first region having a minimum energy band gap between the center thereof and said p-type region, and a second i-type semiconductor region containing at least silicon atoms; a storage battery for storing electric power supplied from said photovoltaic device and/or supplying electric power to an external load; and a control system for monitoring the voltage and/or current of said photovoltaic device to control the electric power supplied to said storage battery and/or said external load from said photovoltaic device. 37. A generating system according to claim 36, wherein said first i-type region is thicker than said second i-type region. 38. A generating system according to claim 36, wherein said first i-type region has a region with a maximum band gap between the center thereof and at least one of said p-type region and said n-type region, and the first i-type region with the maximum band gap has a thickness of 1 to 30 nm. 39. A generating according to claim 36, wherein said first i-type region and/or said second i-type region contain(s) both valence electron controlling agent as a both donor and a valence electron controlling agent as an acceptor. 40. A generating system according to claim 39, wherein said valence electron controlling agent as a donor is an element in Group III of the Periodic Table, and said valence electron controlling agent as an acceptor is an element in Group V of the Periodic Table. 41. A generating system according to claim 39, wherein said valence electron controlling agents are distributed in a changing amount in said first i-type region and/or said second i-type region. 42. A generating system according to claim 36, wherein the content of hydrogen atoms contained in said first i-type region changes in accordance with the content of silicon atoms in said first i-type region. 43. A generating system according to claim 36, wherein said first i-type region and/or said second i-type region contains oxygen and/or nitrogen atoms. 44. A generating system according to claim 36, wherein at least one of said p-type region and said n-type region has a laminate structure comprising a layer containing, as a main component, at least one element in Group III and/or V of the Periodic Table, and a layer containing a valence electron controlling agent and silicon atoms as a main component.

File: data/patents/full10kList/dateuniqallPats/7956337.txt
One embodiment of the present invention sets forth a computer-implemented method for tuning laser scribe parameters during the fabrication of a solar module. The method includes analyzing the visual appearance of a laser scribe to extract various morphological parameters related to the quality of a laser scribe process used to produce the scribe. Based on the morphological parameters, the laser scribe parameters may be modified in-situ to achieve settings that are optimal for performing laser scribing in each layer of the solar module. As a result, laser scribe process cycle time may be minimized while providing better indication of the laser scribe process stability and quality relative to the prior art approaches.
Claims We claim: 1. A method of scribing a substrate comprising: performing a first scribe on a first layer formed on a substrate using a first set of scribe parameters; analyzing at least a portion of the first scribe to determine one or more morphological parameters, wherein the one or more morphological parameters is dependent on the first set of scribe parameters, and the one or more morphological parameters is selected from the group consisting of major axis, minor axis, eccentricity, fuzziness, effectiveness, overlap area, and color uniformity; based on the one or more determined morphological parameters, modifying the first set of scribe parameters to obtain a second set of scribe parameters; and performing a second scribe on the first layer using the second set of scribe parameters. 2. The method of claim 1, wherein the first set and second set of scribe parameters are selected from the group consisting of laser power and scan speed. 3. The method of claim 1, wherein analyzing at least a portion of the first scribe comprises receiving an image of the portion of the first scribe and then performing an analysis of the image to determine the one or more morphological parameters. 4. The method of claim 3, wherein the image is received from a digital imaging device. 5. The method of claim 1, wherein the first set and second set of scribe parameters comprise at least one of a laser frequency, a laser output current, or a scan speed. 6. The method of claim 1, wherein the first set of scribe parameters is selected based on at least one characteristic of the first layer. 7. The method of claim 6, wherein the at least one characteristic of the first layer comprises substrate type, layer thickness, layer doping, layer reflectivity, or stack information. 8. The method of claim 1, wherein the first set of scribe parameters is based on laser beam power distribution. 9. The method of claim 8, wherein performing an analysis includes using an optical inspection device and a controller. 10. The method of claim 9, wherein the optical inspection device is adapted to monitor color variation in the image. 11. The method of claim 1, wherein the steps of performing the first scribe, analyzing at least a portion of the first scribe, modifying the first set of scribe parameters to obtain a second set of scribe parameters, and performing a second scribe are performed without taking the substrate out of a process chamber. 12. The method of claim 1, wherein the steps of performing the first scribe, analyzing at least a portion of the first scribe, modifying the first set of scribe parameters to obtain a second set of scribe parameters, and performing a second scribe are all automated. 13. The method of claim 1, wherein analyzing at least a portion of the first scribe is performed at the beginning of the step of performing the first scribe. 14. The method of claim 1, wherein the steps of performing the first scribe, analyzing at least a portion of the first scribe, modifying the first set of scribe parameters to obtain a second set of scribe parameters, and performing a second scribe are performed a plurality of times during the process of scribing all desired areas of the first layer formed on the substrate. 15. The method of claim 1, further comprising: analyzing at least a portion of the second scribe to determine a second set of one or more morphological parameters, wherein the second set of one or more morphological parameters is dependent on the second set of scribe parameters; based on the second set of one or more determined morphological parameters, modifying the second set of scribe parameters to obtain a third set of scribe parameters; and performing a third scribe on the first layer using the third set of scribe parameters. 16. A method of patterning one or more solar cell devices, comprising: placing a first substrate having a first layer disposed thereon into a process chamber; forming a first region in the first layer by removing a portion of the first layer using a scribing device, wherein at least one scribing device parameter is used to control the process of removing the portion of the first layer; forming an image of at least a portion of the first region; analyzing the image using a controller to define one attribute of the portion of the first region, wherein the controller is in communication with the scribing device and an optical inspection device adapted to monitor color variation in the image; and adjusting the at least one scribing device parameter using information received from analyzing the image. 17. The method of claim 16, further comprising removing a second region of the first layer on the first substrate, or a third region of a first layer formed on a second substrate, using at least one adjusted scribing device parameter. 18. The method of claim 16, wherein the image is formed using a digital imaging device. 19. A computer-readable storage medium for storing a computer program which, when executed by a processor, performs operations for in-situ tuning of a scribe process performed on a substrate placed in a process chamber and having a first layer disposed thereon, the operations comprising: instructing a scribe module to perform a first scribe on the first layer using a first set of scribe parameters; analyzing at least a portion of the first scribe to determine one or more morphological parameters, wherein the one or more morphological parameters is dependent on the first set of scribe parameters, and the one or more morphological parameters is selected from the group consisting of major axis, minor axis, eccentricity, fuzziness, effectiveness, overlap area, and color uniformity; based on the one or more determined morphological parameters, modifying the first set of scribe parameters to obtain a second set of scribe parameters; and instructing the scribe module to perform a second scribe on the first layer using the second set of scribe parameters. 20. The computer-readable storage medium of claim 19, wherein the first and second set of scribe parameters comprise at least one of a laser frequency, a laser output current, or a scan speed. 21. The computer-readable storage medium of claim 19, wherein the first set of scribe parameters is selected based on at least one characteristic of the first layer, and the at least one characteristic of the first layer comprises substrate type, layer thickness, layer doping, layer reflectivity, or stack information. 22. A system for forming a pattern on a solar cell device, comprising: a scribing device that is adapted to remove material from a first region of a surface of a first substrate; an optical inspection device positioned to view the first region; an automation device used to control the position of the first substrate relative to the scribing device; and a controller that is in communication with the scribing device and the optical inspection device, wherein the controller is adapted to adjust the amount of material removed from a second region of the surface of the first substrate, or a second region from a surface of a second substrate, based on an image of the first region received from the optical inspection device adapted to monitor color variation in the image. 23. The system of claim 22, wherein the scribing device is a laser scribe. 24. The system of claim 22, wherein the controller is configured to adjust time or shape distribution of energy delivered to the surface of the first substrate from an energy source.
